Repository: arushimand24/Additively-Manufactured-Materials-Fatigue-Life-Prediction

# FatigueData-AM2022: Predicting the Fatigue Life of 3D-Printed Metals

This folder is a complete copy of the project for studying, running and presenting it. It does not need the
original development folder.

## Start here

1. **Read `documents/Understanding_Our_Project.pdf` first.** It explains the whole project in simple language,
   with the figures, ten viva questions and answers, and a glossary.
2. **Install the software and set up the project once** (sections 3 and 4). This needs internet and usually takes
   10–20 minutes, mostly downloading.
3. **Run the four notebooks in order: 01 → 02 → 03 → 04** (sections 5 and 6). Together they took 7.5 minutes on
   our test computer; a slower laptop can take longer.

The notebooks already show the outputs of our last full run, so you can read them before running anything.

---

## 1. What this project is about

*Fatigue* is the failure of a metal part under repeated loading, at stresses well below the stress that breaks it
in a single pull. The *fatigue life* N<sub>f</sub> is the number of load cycles a test specimen survives. For
3D-printed (additively manufactured, AM) metals, fatigue life is hard to predict. It depends on the alloy, the
printing process, the heat treatment, the surface finish and the test conditions.

We used the public database **FatigueData-AM2022** (Zhang & Xu, 2023), which collects fatigue tests reported in
published research papers. After cleaning, the study uses **12,666 room-temperature test results** from 1,533 S-N
curves in 440 papers, covering 93 alloys.

We trained five models to predict log<sub>10</sub>(N<sub>f</sub>):

- a **Basquin** curve fitted to each alloy (the classical engineering equation);
- **Ridge** regression;
- **Random Forest**;
- **LightGBM**;
- a **hybrid** that corrects the Basquin prediction with machine learning.

The question is how fair the usual way of testing such models is. We tested every model in three ways:

- **A, random points.** Test measurements are picked at random. Such models are often tested this way.
- **B, curves held out.** Whole S-N curves are kept out of training.
- **C, articles held out.** Whole papers are kept out of training. This is closest to a new lab using the model.

**Main result.** For LightGBM, the error (RMSE of log<sub>10</sub> N<sub>f</sub>) is 0.673 under A, 0.787 under B
and 0.924 under C. It is 37% higher when the model meets papers it has never seen. So random splitting makes the
models look better than they will be for a new lab.

We compare our predictions with the **measured lives reported in the papers**. We do not compare our models with
other papers' machine-learning models.

---

## 2. What is in this folder

```text
Sister_Handover/
├── README.md            this file
├── requirements.txt     the Python packages to install
├── run_all.py           optional: runs all four notebooks in order from PowerShell
├── notebooks/           the four official notebooks (always run them in order 01 → 04)
│   └── archive_original/  backup copies of the original, uncleaned notebooks (do not run these)
├── src/                 Python helper code that the notebooks import (do not move or rename it)
├── tests/               42 automatic checks; notebook 03 runs them
├── data/
│   ├── raw/             the original dataset files from Figshare (never edit these)
│   └── processed/       empty at first; notebooks 02 and 03 write the cleaned data here
├── results/
│   └── audit/           at first only the record of the original download; the notebooks add the rest
└── documents/           reading material (table below)
```

The two files in `results/audit/` (`file_provenance.json` and `figshare_api_record.json`) record where and how the
raw data were downloaded, with their checksums. Notebook 01 uses them to confirm that your copy of the data is
exactly the original. Please keep them.

### The documents

| File | What it is | When to read it |
|---|---|---|
| `Understanding_Our_Project.pdf` (and `.docx`, editable) | The beginner's guide to the whole project | First |
| `results_report.md` | The full technical results report, written by notebook 04 | After the guide, or while going through notebook 04 |

## 7. Where the data are

- `data/raw/FatigueData-AM2022.xlsx` (7.0 MB): the database as an Excel workbook. This is what the notebooks
  analyse.
- `data/raw/FatigueData-AM2022.json` (69.6 MB): the same database in JSON form. Notebook 02 uses it for one check
  on how test temperatures were recorded.
- **Do not open these two files in Excel and save them.** Notebook 01 checks that they are byte-for-byte the
  downloaded files (SHA-256 checksum) and stops if they changed. To look at the workbook, open a copy.
- `data/processed/` is filled by notebooks 02 and 03. `modelling_dataset.csv` is the cleaned table the models
  learn from.

**Licence and citation.** The dataset is published under CC BY 4.0. Please cite it (see the end of this file).

---

File: documents/results_report.md (part 1 of 2)
# Results Report — FatigueData-AM2022 Generalisation Study

*Generated by `notebooks/04_Model_Evaluation_and_Research_Findings.ipynb` on 2026-11-20. Every table below is written by that notebook from the out-of-fold predictions. The explanatory text was written after the results were seen and quotes those tables.*

*Version 3. Version 2 answered an independent scientific review; version 3 closes a technical audit (`reports/technical_closure_v3.md`). The primary cohort, models and primary results are unchanged since version 1; descriptions were corrected and supplementary analyses were added. Every change is listed in `reports/CHANGELOG.md`; versions 1 and 2 are kept in `archive/`.*

## 1. Question

How much does point-level random validation overstate the performance of machine-learning fatigue-life models compared with curve-held-out and source-article-held-out validation, and can a Basquin-anchored residual model reduce that degradation?

This is a study of validation reliability. It does not try to maximise accuracy.

## 2. Data actually used

Dataset: Zhang, Z. & Xu, Z., *Fatigue database of additively manufactured alloys*, Scientific Data 10:249 (2023); Figshare DOI 10.6084/m9.figshare.22337629, version 2, CC BY 4.0. Provenance and hashes: `results/audit/file_provenance.json`.

Counted from the file against the figures reported by the dataset authors:

| statistic | reported by dataset authors | counted from the file |
|---|---|---|
| S-N data points | 15,146 | 15,146 |
| S-N datasets (curves) | 1,610 | 1,610 |
| S-N source articles | 459 | 459 |

Filter funnel (points, curves and articles left after each step):

| step | filter | points | curves | articles | points_removed |
|---|---|---|---|---|---|
| 1 | All S-N rows | 15146 | 1610 | 459 | 0 |
| 2 | Matched to parameter metadata | 15146 | 1610 | 459 | 0 |
| 3 | Valid measurement (sigma_a > 0, N > 0, finite) | 15146 | 1610 | 459 | 0 |
| 4 | Failures only (run-out flag = 0) | 13295 | 1609 | 459 | 1851 |
| 5 | R present (single value) and R < 1 | 13116 | 1586 | 452 | 179 |
| 6 | Nominal room temperature (recorded 15 to 35 degC) | 12666 | 1533 | 440 | 450 |
| 7 | Exact cross-article duplicates removed | 12666 | 1533 | 440 | 0 |

Modelling dataset: **12,666 failure points, 1,533 S-N curves, 440 source articles, 93 alloys**. Target: log10(Nf), standard deviation 0.993.

**What the cohort is.** The temperature filter keeps tests recorded at 15 to 35 °C. But 25 °C is also the value the dataset authors assigned when an article did not report a temperature ("we also assume that the testsing [sic] are uniaxial and conducted under an ambient environment (25 °C, air)", Data Records section), and the temperature column has no empty cell, in the workbook or in the JSON file. A reported 25 °C and a default 25 °C cannot be told apart. 98% of the modelling points (12,406 points, 425 articles) are recorded at 25 °C with no further evidence; 129 points from 4 articles are recorded at 20 or 23 °C, and 131 points from 11 articles at 25 °C in articles that also report other test temperatures. The modelling dataset is therefore a **nominal room-temperature cohort** (`results/audit/test_temperature_audit.csv`). Sensitivity S6 (section 7) checks what this means for the results.

**Run-outs.** The S-N sheet holds 1,851 run-outs (12.2% of its 15,146 points), and the funnel removes all of them at step 4. 1,748 of them belong to the nominal room-temperature cohort (12.1% of its 14,414 points); the other 103 sit on curves that steps 5 (30) and 6 (73) remove anyway (`results/audit/runout_reconciliation.csv`).

Features (tier 0, all complete): `log_sa`, `R`, `log_swt`, `alloy`, `am_process`, `surface_class`, `heat_treatment_class`, `test_type_class`. Never used as inputs: life, the run-out flag, and every identifier. R = σmin/σmax and σa is the nominal stress amplitude in MPa, as defined in the dataset paper. `log_swt` is log10 of the stress-based Smith–Watson–Topper equivalent stress amplitude, √(σmax·σa) = σa·√(2/(1 − R)), computed from nominal stresses; it is the elastic form of the strain-based SWT parameter and a fixed function of σa and R.

## 3. Method in brief

- **Target.** log10 of cycles to failure, failed specimens only. Run-outs are excluded from the primary analysis and examined in a sensitivity run.
- **Models, fixed settings, no tuning.** Basquin baseline (one line per alloy when the training fold has at least 30 points from 3 curves and the slope is negative, else a pooled line); Ridge; Random Forest (300 trees); LightGBM (400 trees, learning rate 0.05); Basquin-anchored residual model (Basquin plus LightGBM trained on the training residuals).
- **Three validation schemes on identical rows, features, settings, folds (5) and seed (42).** A: random points. B: whole S-N curves held out. C: whole source articles held out (the main result).
- **Leakage control.** Imputation, scaling, encoding, Basquin coefficients and models are fitted inside each training fold. Group separation is asserted in the cross-validation code, re-checked on the saved predictions and covered by automated tests.
- **Metrics.** RMSE and MAE of log10(Nf) on out-of-fold predictions; R² and the share within ±0.3 and ±0.5 as secondary metrics. Inflation factor = RMSE(grouped) / RMSE(random). Uncertainty from a cluster bootstrap over articles of the saved out-of-fold predictions (no refitting, so the intervals are conditional on the fitted models and folds).
- **Physical checks (supplementary).** Monotonicity of predicted S-N curves and the direction of the main effects were checked on the final models, in-sample, within the tested conditions.

## 4. Main result

RMSE and MAE are in log10 cycles. For a single prediction, an error of 0.3 is a factor of 2 in life and 0.5 a factor of about 3. A summary metric written as a factor, such as 10^RMSE, is only a transformation of the logarithmic metric and is not the error of a typical prediction; the third table below gives the size of single errors.

| scheme | model | RMSE | MAE | R² | within ±0.3 | within ±0.5 |
|---|---|---|---|---|---|---|
| A: random points | Mean predictor (reference) | 0.993 | 0.735 | -0.000 | 0.286 | 0.454 |
| A: random points | Basquin (per alloy) | 0.938 | 0.689 | 0.108 | 0.315 | 0.489 |
| A: random points | Ridge | 0.897 | 0.659 | 0.185 | 0.324 | 0.505 |
| A: random points | Random Forest | 0.647 | 0.458 | 0.575 | 0.477 | 0.670 |
| A: random points | LightGBM | 0.673 | 0.489 | 0.541 | 0.435 | 0.630 |
| A: random points | Basquin-anchored residual | 0.667 | 0.484 | 0.548 | 0.444 | 0.639 |
| B: curve held out | Mean predictor (reference) | 0.994 | 0.735 | -0.001 | 0.286 | 0.452 |
| B: curve held out | Basquin (per alloy) | 0.954 | 0.703 | 0.077 | 0.305 | 0.478 |
| B: curve held out | Ridge | 0.951 | 0.685 | 0.084 | 0.314 | 0.490 |
| B: curve held out | Random Forest | 0.797 | 0.570 | 0.356 | 0.395 | 0.581 |
| B: curve held out | LightGBM | 0.787 | 0.570 | 0.372 | 0.384 | 0.574 |
| B: curve held out | Basquin-anchored residual | 0.788 | 0.571 | 0.370 | 0.384 | 0.573 |
| C: article held out | Mean predictor (reference) | 0.994 | 0.736 | -0.002 | 0.285 | 0.453 |
| C: article held out | Basquin (per alloy) | 0.992 | 0.730 | 0.002 | 0.295 | 0.465 |
| C: article held out | Ridge | 0.970 | 0.712 | 0.047 | 0.306 | 0.474 |
| C: article held out | Random Forest | 0.927 | 0.678 | 0.128 | 0.333 | 0.506 |
| C: article held out | LightGBM | 0.924 | 0.685 | 0.134 | 0.318 | 0.491 |
| C: article held out | Basquin-anchored residual | 0.940 | 0.690 | 0.104 | 0.327 | 0.497 |

Inflation factor = RMSE under the grouped scheme divided by RMSE under random splits, same model. 95% intervals from 1,000 bootstrap resamples of whole articles.

| model | RMSE random [95% CI] | RMSE curve held out [95% CI] | RMSE article held out [95% CI] | inflation B/A [95% CI] | inflation C/A [95% CI] |
|---|---|---|---|---|---|
| Basquin (per alloy) | 0.938 [0.878, 1.000] | 0.954 [0.892, 1.017] | 0.992 [0.925, 1.062] | 1.018 [1.010, 1.026] | 1.058 [1.032, 1.090] |
| Ridge | 0.897 [0.841, 0.952] | 0.951 [0.873, 1.042] | 0.970 [0.904, 1.036] | 1.060 [1.018, 1.144] | 1.081 [1.050, 1.119] |
| Random Forest | 0.647 [0.608, 0.687] | 0.797 [0.746, 0.851] | 0.927 [0.866, 0.983] | 1.231 [1.199, 1.267] | 1.432 [1.362, 1.502] |
| LightGBM | 0.673 [0.632, 0.713] | 0.787 [0.737, 0.840] | 0.924 [0.863, 0.981] | 1.170 [1.143, 1.200] | 1.373 [1.311, 1.445] |
| Basquin-anchored residual | 0.667 [0.626, 0.707] | 0.788 [0.738, 0.841] | 0.940 [0.879, 0.999] | 1.181 [1.154, 1.211] | 1.408 [1.336, 1.483] |

*What the intervals cover.* They come from resampling whole articles of the saved out-of-fold predictions; no model is refitted. They are conditional on the fitted cross-validation models, the fold assignment and the fixed hyperparameters, and they describe the uncertainty due to which articles the database contains. They do not include refitting, fold-assignment (see the seed table in section 7) or model-selection variability, so a full refit-and-resample interval would be wider.

Size of single errors: percentiles of the absolute error of log10(Nf) and the factors in life they correspond to.

| scheme | model | rmse | 10^rmse | median abs error | factor at median | factor at 75th percentile | factor at 90th percentile | share off by more than a factor of 10 |
|---|---|---|---|---|---|---|---|---|
| A: random points | Mean predictor (reference) | 0.993 | 9.843 | 0.560 | 3.632 | 9.806 | 36.783 | 0.246 |
| A: random points | Basquin (per alloy) | 0.938 | 8.662 | 0.514 | 3.265 | 8.552 | 32.249 | 0.223 |
| A: random points | Random Forest | 0.647 | 4.440 | 0.321 | 2.092 | 4.193 | 10.828 | 0.109 |
| A: random points | LightGBM | 0.673 | 4.706 | 0.355 | 2.267 | 4.738 | 12.367 | 0.121 |
| C: article held out | Mean predictor (reference) | 0.994 | 9.862 | 0.561 | 3.640 | 9.873 | 37.075 | 0.248 |
| C: article held out | Basquin (per alloy) | 0.992 | 9.816 | 0.546 | 3.516 | 9.667 | 39.335 | 0.244 |
| C: article held out | Random Forest | 0.927 | 8.453 | 0.491 | 3.100 | 8.573 | 34.135 | 0.227 |
| C: article held out | LightGBM | 0.924 | 8.392 | 0.512 | 3.251 | 8.922 | 34.157 | 0.231 |

Robustness to weighting (version 3): inflation C/A with every point weighted equally (as above) and with every article weighted equally.

| model | inflation C/A, point-weighted | inflation C/A, article-weighted |
|---|---|---|
| Basquin (per alloy) | 1.058 | 1.054 |
| Ridge | 1.081 | 1.092 |
| Random Forest | 1.432 | 1.372 |
| LightGBM | 1.373 | 1.331 |
| Basquin-anchored residual | 1.408 | 1.382 |

![RMSE by model and scheme](../results/figures/04_rmse_by_model_and_scheme.png)

**Finding 1. For the flexible models, the error on unseen articles is about 40% larger than random validation shows.** LightGBM has an RMSE of 0.673 when single points are held out and 0.924 when whole articles are held out, an inflation factor of 1.37 (95% interval 1.31 to 1.44). Random Forest: 0.647 against 0.927, inflation 1.43 (1.36 to 1.50). About half of the inflation is still hidden when only curves are held out (1.17 to 1.23). With every article weighted equally instead of every point, the inflation is 1.33 (LightGBM) and 1.37 (Random Forest).

**Finding 2. On unseen articles every model is close to the mean predictor.** Always predicting the average life gives an RMSE of 0.99. The best models reach 0.92, an improvement of about 7%; under random splits the apparent improvement was 35%. R² falls from 0.54–0.58 to 0.13. Only about a third of the predictions for unseen articles are within a factor of 2 of the true life. The median single error is a factor of 3.3 in life for unseen articles against 2.3 under random splits; 10^RMSE (8.4 against 4.7) is a transformation of the RMSE, not a typical error.

**Finding 3. The Basquin baseline fitted to pooled literature data does not transfer.** Its article-held-out RMSE is 0.992, equal to the mean predictor. The learned models beat it by 0.05 to 0.07, a small margin that is nevertheless distinguishable from zero in the paired bootstrap for the three tree-based models.

**Finding 4. Simple models show almost no inflation (1.06 to 1.08) because they were never accurate.** A low inflation factor is only meaningful together with the error itself.

## 5. Hypotheses

| Hypothesis | Verdict | Evidence |
|---|---|---|
| H1: for the best direct learner, article-held-out RMSE is at least 1.5 times the random-split RMSE | **not supported, but 1.5 is within the 95% interval** | Random Forest (lowest random-split RMSE): 0.647 random, 0.927 article held out, inflation 1.43 (95% interval 1.36 to 1.50). LightGBM: inflation 1.37 (1.31 to 1.44) |
| H2: the Basquin-anchored residual model has a smaller inflation factor and a lower article-held-out RMSE than direct gradient boosting | **not supported** | Inflation 1.41 against 1.37 for LightGBM; article-held-out RMSE 0.940 against 0.924 (difference +0.016, 95% interval -0.007 to +0.038) |
| H3 (later work): author-cluster-held-out error is at least as large as article-held-out error | **consistent with H3 (not a formal test)** | LightGBM RMSE 1.008 with author clusters held out against 0.924 with articles held out; author clusters are built by name matching and one cluster holds 165 articles |

The 1.5 threshold in H1 was a stated expectation, not a pass mark. The measured inflation for the lean feature set is 1.37 to 1.43: large, robust across three seeds, but below 1.5. It reaches or exceeds 1.5 with richer feature sets and with author clusters held out (section 7).

H2 fails on both of its parts, for all three seeds and in the article-by-article comparison (the residual model is better for 49% of articles; Wilcoxon p = 0.41). The reason is visible in the main table: the anchor itself has no skill on unseen articles, so the hybrid inherits nothing transferable from it. Section 6.1 locates the deficit in alloys whose per-alloy Basquin line rests on few sources. A cross-fitted anchor (supplementary investigation A, section 7.1) is worse still (0.959 against 0.924 for LightGBM), so the verdict does not depend on the construction of the hybrid.

**Supplementary findings, labelled as such.** These are exploratory analyses added after the primary result.

- For unseen articles, long predicted lives are non-conservative (section 6.3).
- The tier-1 gain comes from test frequency identifying ultrasonic tests, not from Kt (sections 7 and 7.2).
- The VHCF tag, a label known before the test, lowers LightGBM's article-held-out error by 0.077 without raising the inflation (section 7.2).

## 6. Where the error comes from

- **A large part of the error on unseen articles is an offset of the whole article.** For LightGBM under article-held-out validation, 48% of the squared error is a constant shift per article (standard deviation of the article mean errors 0.71 log units), 18% a shift per curve and 34% scatter within a curve. Under random validation the article share is 24%, because the model learns part of each article's offset from its other points.
- **How the shares were computed, and how robust they are.** The sum of squared out-of-fold errors splits exactly into the squared article mean errors, the squared deviations of curve means from their article mean, and the squared deviations of points from their curve mean, each summed over points. The shares are point-weighted, and the group means also contain some point scatter. Removing the expected scatter contribution gives 47%; weighting every article equally gives 36%. So between a third and a half of the error is a whole-article shift.
- **The decomposition does not identify causes.** Plausible sources of an article-level shift are the defect and porosity population, surface roughness, machine and parameter set, powder lot, specimen geometry and test rig, none of which the features describe. This study cannot say which of them matter.
- **Bagged and boosted trees reach almost the same error** (Random Forest 0.927, LightGBM 0.924; the residual model, LightGBM plus a Basquin offset, 0.940; fixed settings). This suggests the limit lies mainly in the information carried by the features, not in the choice among these algorithms; tuned or different models were not tested.
- **Calibration on unseen articles (corrected in version 3).** The predictions are too spread out, not compressed towards the average (calibration slope 0.64). Long predicted lives are non-conservative. Details and the table are in section 6.3.
- **Flexible models over-reach where an alloy is rare or absent.** For alloys absent from the training fold LightGBM's error on unseen articles is 1.02, against 0.89 for the pooled Basquin line; for alloys with too few training data, 1.13 against 0.96. For five alloys on the pooled line only because their fitted slope was not negative (546 rows, mostly 18Ni300), LightGBM is better (0.97 against 1.00). Under random validation the pooled-line rows looked the best predicted (0.61).
- **Predicted S-N curves of the tree models are not monotonic.** Over the tested stress range of each of 1,455 curves, with each curve's own conditions, the final LightGBM model's predicted life rises by more than 0.05 log units somewhere on 96% of the curves and by more than 0.2 on 43%; for one Ti-6Al-4V condition the largest single rise is 0.67 log units. This check covers the final models, in-sample, within the tested ranges only, and says nothing about accuracy.

Per-alloy RMSE of LightGBM (alloys with at least 15 articles; the article count is given because it limits how far each figure can be trusted):

| alloy | points | curves | articles | std of log10(N) | RMSE random | RMSE curve held out | RMSE article held out | inflation C/A | Basquin, article held out |
|---|---|---|---|---|---|---|---|---|---|
| Ti-6Al-4V | 4770 | 546 | 152 | 1.058 | 0.765 | 0.885 | 0.961 | 1.257 | 1.049 |
| AlSi10Mg | 1465 | 176 | 54 | 1.113 | 0.750 | 0.848 | 0.995 | 1.325 | 1.060 |
| 316L | 1363 | 170 | 49 | 0.659 | 0.493 | 0.538 | 0.566 | 1.149 | 0.586 |
| IN718 | 1434 | 170 | 44 | 0.994 | 0.566 | 0.688 | 0.863 | 1.525 | 0.956 |
| 17-4 PH | 416 | 46 | 16 | 1.021 | 0.698 | 0.850 | 0.904 | 1.294 | 0.977 |
| all other alloys | 3218 | 425 | 145 | 0.915 | 0.590 | 0.722 | 0.983 | 1.665 | 1.027 |

Decomposition of the squared error of LightGBM (% of the sum of squared errors). Point-weighted shares; the last two columns are the robustness checks described in section 6.

| scheme | article offset % | curve offset within article % | scatter within curve % | article offset %, noise-corrected | article offset %, article-weighted |
|---|---|---|---|---|---|
| A: random points | 24.2 | 21.2 | 54.6 | 22.0 | 21.2 |
| B: curve held out | 32.4 | 25.1 | 42.5 | 30.7 | 27.3 |
| C: article held out | 48.0 | 17.8 | 34.2 | 46.6 | 35.7 |

Article-held-out RMSE by the reason for the Basquin decision (version 3):

| Basquin decision under C | points | articles | alloys | Basquin RMSE | LightGBM RMSE | residual model RMSE |
|---|---|---|---|---|---|---|
| own line | 10540 | 345 | 19 | 1.003 | 0.899 | 0.920 |
| pooled (alloy absent from the training fold) | 1042 | 56 | 60 | 0.888 | 1.024 | 1.058 |
| pooled (slope not negative) | 546 | 19 | 5 | 1.004 | 0.971 | 1.014 |
| pooled (too few points or curves) | 538 | 32 | 17 | 0.959 | 1.127 | 1.000 |

### 6.1 Supplementary: the Basquin anchor and alloy coverage

*Added after the review; exploratory, defined after H2 had failed, intervals not corrected for multiple comparisons.* With articles held out, 16.8% of the held-out rows (2,126) use the pooled Basquin line, and 1,042 rows from 56 articles belong to 60 alloys absent from the training fold. For the five well-represented alloys (75% of the points) the residual model and LightGBM are identical (difference +0.001, 95% interval −0.010 to +0.011). Almost the whole deficit of the residual model (102% of the gap in squared error) comes from 14 moderately represented alloys that have their own Basquin line: their per-alloy lines rest on fewer than 15 articles each and transfer badly (Basquin RMSE 1.18), and the residual model inherits them (1.050 against 0.866 for LightGBM). The failure of H2 is therefore not concentrated in rare or unseen alloys but in per-alloy anchors fitted on few sources. Table: `results/metrics/error_by_alloy_coverage_C.csv`; fallback frequency: `results/metrics/basquin_fallback_frequency.csv`.

| alloy group under C | points | articles | alloys | Basquin RMSE | LightGBM RMSE | residual model RMSE | residual minus LightGBM | 95% CI low | 95% CI high |
|---|---|---|---|---|---|---|---|---|---|
| 1 well-represented alloy (15+ articles) | 9448 | 308 | 5 | 0.980 | 0.903 | 0.904 | 0.001 | -0.010 | 0.011 |
| 2 other alloy with its own line | 1092 | 44 | 14 | 1.182 | 0.866 | 1.050 | 0.184 | 0.047 | 0.334 |
| 3 alloy in training, pooled line | 1084 | 51 | 22 | 0.982 | 1.051 | 1.007 | -0.044 | -0.190 | 0.050 |
| 4 alloy absent from the training fold | 1042 | 56 | 60 | 0.888 | 1.024 | 1.058 | 0.034 | 0.000 | 0.067 |

### 6.2 Supplementary: direction of the main effects in the fitted LightGBM model

*Added after the review, to test the version 1 statement that the model "captures the direction of the main effects".* For every row, one input was changed with the others kept, and the change in the prediction of the final model (fitted on all rows) was recorded. On average the expected sign appears for surface finishing, HIP and tensile mean stress. Row by row it does not hold consistently, and the mean-stress penalty is smaller at R = 0.5 than at R = 0.1, which is the wrong order. These are in-sample associations learned from published data, not causal effects. All models: `results/metrics/model_effect_directions.csv`.

| change | expected life | mean shift in log10(Nf) | share of rows with the expected sign |
|---|---|---|---|
| surface_class: as-built_or_unreported to machined | longer | 0.438 | 0.859 |
| surface_class: as-built_or_unreported to polished | longer | 0.423 | 0.823 |
| surface_class: as-built_or_unreported to peened | longer | 0.598 | 0.948 |
| heat_treatment_class: NHT_or_unreported to HT | longer | 0.065 | 0.634 |
| heat_treatment_class: NHT_or_unreported to HIP | longer | 0.198 | 0.690 |
| R: -1.0 to 0.1 | shorter | -0.426 | 0.771 |
| R: -1.0 to 0.5 | shorter | -0.179 | 0.597 |

### 6.3 Calibration of the predictions (version 3)

*Corrected in version 3.* Version 2 binned the errors by the true life and concluded that the model "regresses towards the average life". That pattern is produced by any imperfect predictor: a perfectly calibrated synthetic predictor with the same RMSE gives +1.54 below 10⁴ cycles and −1.82 above 10⁷, against +1.19 and −1.79 for LightGBM. The calibration of the predictions answers the engineering question instead: given a prediction, what is the true life? Under random validation LightGBM is well calibrated (slope 1.06; every predicted-life bin within ±0.15 log units). For unseen articles the slope falls to 0.64; the predictions are too spread out, not compressed (their standard deviation stays at 0.70). **Long predicted lives are non-conservative:** above 10⁷ predicted cycles the true life is on average 0.61 log units shorter, a factor of about 4 (303 points, 37 articles), and 0.80 and 0.92 shorter for Random Forest and the residual model. Below 10⁴ predicted cycles the predictions are conservative (true life 0.61 longer).

Calibration slope (true log10 Nf regressed on predicted log10 Nf); 1 means well calibrated, below 1 too spread out:

| model | A: random points | B: curve held out | C: article held out |
|---|---|---|---|
| Basquin (per alloy) | 0.926 | 0.795 | 0.508 |
| Basquin-anchored residual | 1.055 | 0.884 | 0.597 |
| LightGBM | 1.064 | 0.900 | 0.636 |
| Random Forest | 1.011 | 0.843 | 0.627 |
| Ridge | 0.984 | 0.657 | 0.598 |

LightGBM: points and mean error (predicted minus true log10 Nf) by predicted-life bin:

| predicted-life bin | points, A: random points | points, B: curve held out | points, C: article held out | bias, A: random points | bias, B: curve held out | bias, C: article held out |
|---|---|---|---|---|---|---|
| below 1e4 | 412.000 | 409.000 | 368.000 | 0.112 | -0.103 | -0.615 |
| 1e4 to 1e5 | 3008.000 | 3166.000 | 3363.000 | 0.057 | -0.081 | -0.261 |
| 1e5 to 1e6 | 7742.000 | 7618.000 | 7463.000 | -0.015 | -0.005 | 0.026 |
| 1e6 to 1e7 | 1277.000 | 1265.000 | 1169.000 | -0.030 | 0.109 | 0.437 |
| above 1e7 | 227.000 | 208.000 | 303.000 | -0.143 | 0.322 | 0.611 |

![Calibration](../results/figures/04_calibration_LightGBM.png)

## 7. Sensitivity analyses

Each run changes one choice and is compared with its like-for-like baseline. RMSE of log10(Nf), seed 42.

| analysis | model | rows | RMSE random | RMSE curve held out | RMSE strictest scheme of the run | inflation vs random |
|---|---|---|---|---|---|---|
| Primary | LightGBM | 12,666 | 0.673 | 0.787 | 0.924 | 1.373 |
| Primary | Basquin-anchored residual | 12,666 | 0.667 | 0.788 | 0.940 | 1.408 |
| S2 monotone in stress | LightGBM, monotone in stress | 12,666 | 0.689 | 0.807 | 0.941 | 1.366 |
| S3 tier 1 features | LightGBM | 12,666 | 0.589 | 0.714 | 0.862 | 1.464 |
| S4 UTS subset, tier 0 | LightGBM | 6,674 | 0.669 | 0.810 | 0.936 | 1.399 |
| S4 UTS subset, tier 2 | LightGBM | 6,674 | 0.580 | 0.801 | 0.964 | 1.661 |
| S5 run-outs as failures, scored on all rows | LightGBM | 14,414 | 0.748 | 0.859 | 0.999 | 1.336 |
| S5 run-outs as failures, scored on failures | LightGBM | 12,666 | 0.694 | 0.803 | 0.952 | 1.371 |
| S1 re-publication groups held out (C2) | LightGBM | 12,666 | 0.673 |  | 0.920 | 1.368 |
| S1 author clusters held out (D) | LightGBM | 12,666 | 0.673 |  | 1.008 | 1.498 |
| S6 rows with temperature evidence (primary predictions) | LightGBM | 260 | 0.837 | 0.959 | 1.043 | 1.246 |
| S6 ambiguous 25 °C rows (primary predictions) | LightGBM | 12,406 | 0.669 | 0.783 | 0.921 | 1.377 |

- **Re-published curves (C2).** 78 near-duplicate curve pairs link 66 articles; 8.4% of the points are affected. For those points the leak is clear: RMSE 0.81 with articles held out, 0.95 once linked articles are held out together. Averaged over three seeds, the overall RMSE rises by 0.012 (LightGBM) and 0.017 (Random Forest), so the headline article-held-out error is optimistic by roughly 0.01 to 0.02. The table row above is seed 42 only.
- **Author clusters (D).** With articles sharing an author held out together, LightGBM's RMSE is 1.008, no better than the mean predictor (0.993), and the inflation is 1.50. This split is built from name matching, has one cluster of 165 articles and very unequal folds, so it is indicative only. It supports the statement that article-held-out is not laboratory-held-out.
- **Monotonic constraint (S2).** Physically consistent curves at a cost of about 0.02 in RMSE; no improvement in transfer.
- **Tier 1 features (S3).** Kt, frequency and build direction lower the error under every scheme (0.862 on unseen articles; the paired interval excludes zero for all four models) and raise the inflation to 1.46. Most of the gain on unseen articles comes from tests at 1 kHz or above and displacement-controlled tests (50–64% and 40–61% of the drop in squared error, overlapping groups), which frequency identifies; notched specimens contribute 1–6%. This is a split by rows, not a feature ablation (supplementary investigation B).
- **Static-strength features (S4).** On the subset with UTS, adding σa/UTS and UTS improves LightGBM's random-split RMSE from 0.669 to 0.580, while its article-held-out RMSE changes from 0.936 to 0.964 (paired difference +0.028, 95% interval −0.010 to +0.066); inflation 1.66. The result depends on the model: the residual model behaves like LightGBM (+0.027, −0.009 to +0.062), Random Forest does not change (−0.003, −0.036 to +0.029), and Ridge improves slightly (−0.028, −0.054 to −0.004). Random validation overstates the value of UTS for the tree models. A plausible but undemonstrated mechanism is that 82% of the distinct UTS values occur in a single article, so a reported UTS can act as a fingerprint of its source.
- **Run-outs as failures (S5).** The inflation is unchanged (1.37). Predictions for real failures get worse (0.952) and biased by +0.11 log units.
- **Test temperature (S6).** Repeating the analysis without the ambiguous 25 °C rows is impossible (4 articles would remain). Scored on the primary predictions, the 12,406 ambiguous rows reproduce the headline (RMSE 0.921 with articles held out, inflation 1.38), and the 260 rows with temperature evidence are not predicted better (1.04, 95% interval 0.85 to 1.31; 15 articles). This is weak reassurance, not proof, that the default temperatures do not distort the findings.

S3 and S4, paired article-bootstrap differences in article-held-out RMSE for every model (version 3; negative means the richer tier is better):

| comparison | model | difference in article-held-out RMSE | 95% CI low | 95% CI high |
|---|---|---|---|---|
| S3: tier 1 minus tier 0, full data | Ridge | -0.098 | -0.136 | -0.059 |
| S4: tier 2 minus tier 0, UTS subset | Ridge | -0.028 | -0.054 | -0.004 |
| S3: tier 1 minus tier 0, full data | Random Forest | -0.055 | -0.097 | -0.011 |
| S4: tier 2 minus tier 0, UTS subset | Random Forest | -0.003 | -0.036 | 0.029 |
| S3: tier 1 minus tier 0, full data | LightGBM | -0.062 | -0.098 | -0.025 |
| S4: tier 2 minus tier 0, UTS subset | LightGBM | 0.028 | -0.010 | 0.066 |
| S3: tier 1 minus tier 0, full data | Basquin-anchored residual | -0.053 | -0.089 | -0.016 |
| S4: tier 2 minus tier 0, UTS subset | Basquin-anchored residual | 0.027 | -0.009 | 0.062 |

Where the tier-1 gain comes from: share of the drop in squared error (article held out) by row group; the first three groups overlap:

| row group | Basquin-anchored residual | LightGBM | Random Forest | Ridge | share of rows |
|---|---|---|---|---|---|
| all other rows | 0.515 | 0.561 | 0.511 | 0.385 | 0.877 |
| displacement-controlled tests | 0.448 | 0.395 | 0.430 | 0.606 | 0.070 |
| notched specimens (Kt > 1) | 0.036 | 0.044 | 0.059 | 0.009 | 0.053 |
| tests at 1 kHz or above | 0.567 | 0.496 | 0.617 | 0.637 | 0.059 |

S6, test temperature (primary out-of-fold predictions of LightGBM, scored on rows with and without temperature evidence):

| rows | points | articles | LightGBM RMSE random | LightGBM RMSE article held out | 95% CI | LightGBM inflation C/A | inflation 95% CI |
|---|---|---|---|---|---|---|---|
| all rows (primary result) | 12666 | 440 | 0.673 | 0.924 | 0.86 to 0.98 | 1.373 | 1.31 to 1.44 |
| ambiguous: 25 °C, no other evidence | 12406 | 425 | 0.669 | 0.921 | 0.86 to 0.98 | 1.377 | 1.31 to 1.46 |
| with temperature evidence | 260 | 15 | 0.837 | 1.043 | 0.85 to 1.31 | 1.246 | 1.16 to 1.38 |
|   recorded at 20 or 23 °C | 129 | 4 | 0.762 | 0.849 | 0.71 to 0.99 | 1.114 | 1.07 to 1.19 |
|   25 °C in an article reporting other temperatures | 131 | 11 | 0.905 | 1.204 | 0.90 to 1.58 | 1.331 | 1.21 to 1.57 |

### 7.1 Supplementary investigation A: a cross-fitted Basquin anchor (version 3)

*Supplementary; the primary experiment is unchanged.* The audit questioned that the hybrid's corrector learns from in-sample Basquin residuals. For the moderately represented alloys these residuals are a third smaller than the anchor's error on new sources: RMSE 0.71 in-sample against 1.05 cross-fitted, on the outer training rows. A cross-fitted version gets anchor predictions for every outer training row from Basquin lines fitted without that row's own article (five inner article-grouped folds). It was trained under the same schemes, seeds, folds and settings, with the same pooled-line fallback.

**It is worse, not better.** With articles held out it reaches 0.959, against 0.940 for the original hybrid and 0.924 for LightGBM: paired differences +0.019 (95% interval +0.007 to +0.035) against the original and +0.035 (+0.008 to +0.063) against LightGBM. It is worse for all three seeds and all five outer folds, and also under random and curve-held-out validation. Its inflation (1.38) equals LightGBM's only because it is worse under random validation too.

The loss is concentrated in the 14 moderately represented alloys (1.187, against 1.050 for the original and 0.866 for LightGBM). For alloys absent from training the cross-fitted hybrid is slightly better than the original (−0.024, interval −0.050 to +0.003), but not better than LightGBM.

H2 remains not supported, and the verdict no longer depends on the in-sample construction. *Interpretation:* the per-alloy anchor of these alloys is unstable and transfers badly (Basquin alone: 1.18), and no treatment of its residuals repairs that. Tables: `results/metrics/investigation_A_*.csv`; full report: `reports/investigation_A_cross_fitted_basquin.md`.

RMSE and MAE of log10(Nf) and inflation (seed 42):

| model | rmse A_random | rmse B_curve | rmse C_article | mae A_random | mae B_curve | mae C_article | inflation B/A | inflation C/A |
|---|---|---|---|---|---|---|---|---|
| LightGBM | 0.673 | 0.787 | 0.924 | 0.489 | 0.570 | 0.685 | 1.170 | 1.373 |
| residual, in-sample anchor (original) | 0.667 | 0.788 | 0.940 | 0.484 | 0.571 | 0.690 | 1.181 | 1.408 |
| residual, cross-fitted anchor | 0.696 | 0.808 | 0.959 | 0.510 | 0.589 | 0.705 | 1.161 | 1.377 |

Paired article-bootstrap differences, article held out:

| comparison | difference in RMSE | 95% CI low | 95% CI high | share of resamples where the first is lower |
|---|---|---|---|---|
| residual, cross-fitted anchor minus LightGBM | 0.035 | 0.008 | 0.063 | 0.006 |
| residual, cross-fitted anchor minus residual, in-sample anchor (original) | 0.019 | 0.007 | 0.035 | 0.000 |
| residual, in-sample anchor (original) minus LightGBM | 0.016 | -0.007 | 0.038 | 0.080 |

By the alloy's coverage in the training fold, article held out:

| alloy group under C | points | articles | alloys | RMSE Basquin | RMSE LightGBM | RMSE residual, in-sample anchor (original) | RMSE residual, cross-fitted anchor | cross-fitted minus LightGBM | cross-fitted minus LightGBM, 95% CI | cross-fitted minus original | cross-fitted minus original, 95% CI |
|---|---|---|---|---|---|---|---|---|---|---|---|
| 1 well-represented (15+ articles) | 9448 | 308 | 5 | 0.980 | 0.903 | 0.904 | 0.912 | 0.009 | -0.003 to +0.021 | 0.008 | +0.002 to +0.015 |
| 2 moderately represented, own line | 1092 | 44 | 14 | 1.182 | 0.866 | 1.050 | 1.187 | 0.322 | +0.139 to +0.499 | 0.138 | +0.053 to +0.252 |
| 3 rare: too few data | 538 | 32 | 17 | 0.959 | 1.127 | 1.000 | 1.002 | -0.124 | -0.298 to +0.035 | 0.002 | -0.032 to +0.027 |
| 4 pooled for a non-negative slope | 546 | 19 | 5 | 1.004 | 0.971 | 1.014 | 1.042 | 0.071 | -0.010 to +0.114 | 0.028 | -0.052 to +0.066 |
| 5 absent from the training fold | 1042 | 56 | 60 | 0.888 | 1.024 | 1.058 | 1.034 | 0.011 | -0.018 to +0.039 | -0.024 | -0.050 to +0.003 |

![Investigation A by alloy coverage](../results/figures/04_investigation_A_by_alloy_coverage.png)

### 7.2 Supplementary investigation B: VHCF and test-regime effects (version 3)

*Supplementary; the primary feature set and results are unchanged.*

**What the descriptions show.** The test regimes were built from the original test-type, frequency and load-control strings and checked against the machine names.

- Every test recorded at 1 kHz or above is an ultrasonic test at 19–20.5 kHz (813 points, 27 articles). All are tagged VHCF and recorded as displacement-controlled.
- Displacement control is the database default for VHCF tests: 870 of its 890 points carry the tag, so load control is not independent information.
- The VHCF tag is not the same as ultrasonic (57 tagged points have no ultrasonic frequency, two curves on a servo-hydraulic machine). It is not outcome-defined (26–37% of tagged points failed below 10⁶ cycles).
- The resonance tag is incomplete: 678 untagged points ran on resonance machines.

**One feature at a time** (LightGBM, change in article-held-out RMSE against tier 0, paired 95% intervals; the same pattern for three seeds and for Ridge):

- Kt and build direction: no effect (0.000 and +0.003).
- Frequency: −0.059, almost the whole tier-1 gain, but the inflation rises to 1.44.
- VHCF tag: −0.077 (−0.109 to −0.048), with the inflation unchanged (1.36).

**Without the ultrasonic tests**, retrained LightGBM improves the remaining tests from 0.853 to 0.800 on unseen articles. The inflation stays at 1.37, so the primary generalisation finding does not depend on these tests.

**Subgroups.** Under tier 0, ultrasonic tests from unseen articles are under-predicted by 0.93 log units. The VHCF tag removes that bias, improves conventional axial tests too, and raises the calibration slope from 0.64 to 0.73.

**Interpretation.** Physical reasons for different ultrasonic lives (strain rate, self-heating, small specimens with a small stressed volume, internal crack initiation) are known from the literature but were not tested here. Tables: `results/metrics/investigation_B_*.csv`; full report: `reports/investigation_B_vhcf_test_regimes.md`.

Test regimes from the original descriptions:

| test regime | points | curves | articles | force | strain | displacement | frequency_recorded | lowest_Hz | highest_Hz | median_log_N | share_below_1e6 |
|---|---|---|---|---|---|---|---|---|---|---|---|
| 1 ultrasonic (15 kHz or above) | 813 | 79 | 27 | 0 | 0 | 813 | 1.000 | 19000.000 | 20500.000 | 7.048 | 0.262 |
| 2 VHCF-tagged, not ultrasonic | 57 | 8 | 4 | 0 | 0 | 57 | 0.316 | 20.000 | 20.000 | 7.007 | 0.368 |
| 3 resonance-tagged | 664 | 65 | 16 | 664 | 0 | 0 | 0.913 | 50.000 | 166.000 | 5.471 | 0.755 |
| 4 rotating bending | 1506 | 194 | 52 | 1506 | 0 | 0 | 0.863 | 6.000 | 200.000 | 5.328 | 0.749 |
| 5 plane bending (3-point, 4-point, generic) | 1021 | 156 | 41 | 979 | 42 | 0 | 0.853 | 5.000 | 110.000 | 5.191 | 0.874 |
| 6 conventional axial (untagged, below 1 kHz or not recorded) | 8605 | 1031 | 311 | 7942 | 643 | 20 | 0.807 | 0.200 | 200.000 | 5.134 | 0.856 |

One feature at a time (seed 42; paired article-bootstrap interval of the change on unseen articles):

| model | feature set | RMSE random | RMSE curve held out | RMSE article held out | inflation C/A | change in article-held-out RMSE vs tier 0 | 95% CI low | 95% CI high |
|---|---|---|---|---|---|---|---|---|
| LightGBM | tier 0 (primary) | 0.673 | 0.787 | 0.924 | 1.373 |  |  |  |
| LightGBM | tier 0 + Kt | 0.669 | 0.784 | 0.924 | 1.381 | -0.000 | -0.007 | 0.006 |
| LightGBM | tier 0 + frequency | 0.602 | 0.718 | 0.865 | 1.436 | -0.059 | -0.094 | -0.022 |
| LightGBM | tier 0 + build direction | 0.659 | 0.791 | 0.927 | 1.406 | 0.003 | -0.011 | 0.020 |
| LightGBM | tier 0 + VHCF tag | 0.622 | 0.719 | 0.846 | 1.362 | -0.077 | -0.109 | -0.048 |
| LightGBM | tier 0 + VHCF and resonance tags | 0.618 | 0.716 | 0.841 | 1.360 | -0.083 | -0.115 | -0.053 |
| LightGBM | tier 1 (all three) | 0.589 | 0.714 | 0.862 | 1.464 | -0.062 | -0.098 | -0.025 |
| Ridge | tier 0 (primary) | 0.897 | 0.951 | 0.970 | 1.081 |  |  |  |
| Ridge | tier 0 + Kt | 0.894 | 0.947 | 0.967 | 1.082 | -0.002 | -0.006 | 0.001 |
| Ridge | tier 0 + frequency | 0.808 | 0.831 | 0.871 | 1.079 | -0.098 | -0.137 | -0.062 |
| Ridge | tier 0 + build direction | 0.894 | 0.947 | 0.966 | 1.080 | -0.004 | -0.011 | 0.002 |
| Ridge | tier 0 + VHCF tag | 0.794 | 0.812 | 0.848 | 1.069 | -0.121 | -0.161 | -0.085 |
| Ridge | tier 0 + VHCF and resonance tags | 0.789 | 0.808 | 0.844 | 1.070 | -0.125 | -0.164 | -0.088 |
| Ridge | tier 1 (all three) | 0.805 | 0.830 | 0.872 | 1.083 | -0.098 | -0.136 | -0.059 |

Dataset variants (tier 0, retrained), against the primary model scored on the same rows:

| dataset variant | model | points | articles | retrained: RMSE random | retrained: RMSE article held out | retrained: inflation C/A | primary model scored on these rows: RMSE article held out | retrained minus primary, article held out | 95% CI low | 95% CI high |
|---|---|---|---|---|---|---|---|---|---|---|
